Repository: uudam42/JevPilot

# JevPilot

> A domain-agnostic agentic orchestration framework for scientific, engineering, and research workflows.

**Version 0.1.0: experimental.** No API stability is promised. No license has
been chosen yet; that decision is left to the project owner.

JevPilot runs an explicit, inspectable control loop over **structured state** and a
registry of **capabilities** (tools, models, simulators, databases, agents). The
policy that decides what to do next (a *router*) is pluggable, so the same
orchestration core can be driven by rules, an LLM, a learned policy, or Jev, and
can serve any domain that implements the domain interface.

```text
Goal → State → Plan/Route → Select Capability → Execute → Observe → Update State → Evaluate → Continue/Replan/Stop ↺
```

$$S_t \xrightarrow{\pi} A_t \xrightarrow{\text{execute}} O_t \rightarrow S_{t+1}$$

Domain applications such as materials discovery, robotics, battery design,
manufacturing or ML research are *examples* of what can be plugged in. None
of them is part of the core.

## Status

**Phase 1.5: real routing integrations and a generalization benchmark.** See
[Routing evaluation](#routing-evaluation) below.

**Phase 1: routing intelligence, baselines and evaluation.** On top of the
Phase 0 core (loop, interfaces, registries, provenance, tracing, two trivial
demo domains), JevPilot now has a replaceable routing layer: `RuleRouter`,
`LLMRouter`, `JevRouter` and an explicit `FallbackRouter`. All of them consume
the same state and capability descriptions and return the same validated
`RoutingDecision`. A reproducible benchmark harness compares them.

| Integration | Status |
|---|---|
| Rule baseline | implemented, deterministic |
| LLM routing | `LLMRouter` + real `AnthropicLLMAdapter` (optional `[anthropic]` extra; strict single-model by default) + offline `FakeLLMAdapter` |
| Jev routing | `JevRouter` + `TypeSafeJevAdapter` for TypeSafe's Jev (optional `[jev]` extra; identity to be confirmed by the owner) + offline `FakeJevAdapter` |
| Live verification | both real adapters are tested through their real SDKs with mocked HTTP; **no live model call has been made yet** (no credentials in the development environment) |
| Real-domain science | none, deliberately |

The simulated routers used by default in tests and benchmarks measure the
machinery, not model quality. No claim about the relative accuracy of Jev,
LLM or rule routing is made.

## Quick start

```bash
uv venv && uv pip install -e '.[dev]'     # or: pip install -e '.[dev]'
pytest                                   # unit, integration, architecture tests
python examples/minimal_workflow.py      # one domain, printed trace
python examples/cross_domain.py          # two unrelated domains, one core
python examples/compare_routers.py       # same workflow: rule vs LLM vs Jev vs fallback
python -m experiments.routing.benchmark  # generalization benchmark (offline infrastructure test)
python -m experiments.routing.smoke      # Phase 1 smoke benchmark
```

Everything above runs offline. For real Claude routing, install
`pip install -e '.[anthropic]'` and set credentials (see `.env.example`):

```python
from integrations.anthropic_llm import AnthropicLLMAdapter
from jevpilot import FallbackRouter, LLMRouter, RuleRouter
router = FallbackRouter(LLMRouter(AnthropicLLMAdapter(), timeout_s=60), RuleRouter(rules))
```

```python
from jevpilot import RuleRouter, Runtime
from domains.demo import ArithmeticDomain, routing_rules

runtime = Runtime()
domain = runtime.load(ArithmeticDomain())            # or runtime.load("domains.demo:ArithmeticDomain")
controller = runtime.controller(RuleRouter(routing_rules()))
result = controller.run(domain.new_workflow(start=3, target=20))

result.state.status      # WorkflowStatus.SUCCEEDED
result.state.provenance  # every observation / artifact traceable
result.trace             # machine-readable, step-by-step trace
```

## Routing evaluation

JevPilot includes infrastructure for comparing routing policies under
identical conditions: same benchmark, same state, same capabilities,
different router. It covers decision-level and workflow-level metrics,
unseen compositions, paraphrased goals, failure recovery, distractor
scaling, and order and name perturbations. See
[BENCHMARK_DESIGN.md](docs/BENCHMARK_DESIGN.md) and
[EXPERIMENTS.md](docs/EXPERIMENTS.md).

```bash
python -m experiments.routing.benchmark --mode offline --split eval          # infrastructure test
python -m experiments.routing.benchmark --mode live --routers rule,llm,jev \
    --split eval --repetitions 5 --strict                                      # needs API keys
```

**Real-model evaluation is in progress.** No live results exist yet, and this
README makes no claim about how Jev, LLM and rule routing compare. Offline
numbers come from fake adapters and only test the infrastructure.

File: data/uav_materials/raw/mil_hdbk_5j/prose_pages.jsonl
{"page": 840, "text": "MIL-HDBK-5J\n31 January 2003\n4-6\nTable 4.2.1.0(a).  Material Specifications\nfor AZ31B Magnesium Alloy\nSpecification Form\nAMS 4375\nAMS 4376\nAMS 4377\nASTM B 107\nASTM B 91\nSheet and plate\nPlate\nSheet and plate\nExtrusion\nForging\n4.2 M AGNESIUM-WROUGHT ALLOYS\n4.2.1  AZ31B\n4.2.1.0 Comments and Properties— AZ31B is a wrought magnesium-base alloy containing\naluminum and zinc.  It is available in the form of sheet, plate, extruded sections, forgings, and tubes.  AZ31B\nhas good room-temperature strength and ductility and is used primarily for applications where the temperature\ndoes not exceed 300(F.  Increased strength is obtained in the sheet and plate form by strain hardening with\na subsequent partial anneal (H24 and H26 temper).  No treatments are available for increasing the strength\nof this alloy after fabrication.\nForming of AZ31B must be done at elevated temperatures if small radii or deep draws are required.\nIf the temperatures used are too high or the times too great, H24 and H26 temper material will be softened.\nThis alloy is readily welded but must be stress relieved after welding to prevent stress corrosion cracking.\nMaterial specifications covering AZ31B wrought products are given in Table 4.2.1.0(a).  Room-\ntemperature mechanical and physical properties are shown in Tables 4.2.1.0(b) through (d).  The effect of\ntemperature on physical properties is shown in Figure 4.2.1.0.\nThe temper\nindex for AZ31B is as follows:\nSection Temper\n4.2.1.1      O\n4.2.1.2      H24\n4.2.1.3      H26\n4.2.1.4      F\n4.2.1.1 AZ31B-O Temper — Effect of temperature on the tensile modulus of sheet and plate\nis presented in Figure 4.2.1.1.4.  Typical room-temperature stress-strain and tangent-modulus curves are\npresented in Figure 4.2.1.1.6.\n4.2.1.2 AZ31B-H24 Temper — Effect of temperature on the mechanical properties of sheet and\nplate is shown in Figures 4.2.1.2.1 through 4.2.1.2.4, and 4.2.1.2.6.  Typical room-temperature tension and\ncompression stress-strain and tangent-modulus curves for sheet are shown in Figure 4.2.1.2.6.\n4.2.1.3 AZ31B-H26 Temper\n4.2.1.4 AZ31B-F Temper — Figures 4.2.1.4.8 (a) and (b) contain fatigue data for forged disk\nat room temperature."}
{"page": 897, "text": "MIL-HDBK-5J\n31 January 2003\n5-5\n5.2 U NALLOYED TITANIUM\nSeveral grades of unalloyed titanium are offered and are classified on the basis of manufacturing\nmethod, degree of purity, or strength, there being a close relationship among these.  The unalloyed titanium\ngrades most commonly used are produced by the Kroll process, are intermediate in purity, and are commonly\nreferred to as being of commercial purity.\n5.2.1  COMMERCIALLY PURE TITANIUM\n5.2.1.0 Comments and Properties — Unalloyed titanium is available in all familiar product\nforms and is noted for its excellent formability.  Unalloyed titanium is readily welded or brazed.  It has been\nused primarily where strength is not the main requirement.\nManufacturing Considerations — Unalloyed titanium is supplied in the annealed condition permit-\nting extensive forming at room temperature.  Severe forming operations also can be accomplished at elevated\ntemperatures (300 to 900(F).  Property degradation can be experienced after severe forming if as-received\nmaterial properties are not restored by re-annealing.\nCommercially pure titanium can be welded readily by the several methods employed for titanium\njoining.  Atmospheric shielding is preferable although spot or seam welding may be accomplished without\nshielding.  Brazing requires protection from the atmosphere which may be obtained by fluxing as well as by\ninert gas or vacuum shielding.\nEnvironmental Considerations — Titanium has an unusually high affinity for oxygen, nitrogen, and\nhydrogen at temperatures above 1050(F.  This results in embrittlement of the material, thus usage should be\nlimited to temperatures below that indicated.  Additional chemical reactivity between titanium and selected\nenvironments such as methyl alcohol, chloride salt solutions, hydrogen, and liquid metal, can take place at\nlower temperatures, as discussed in Section 5.1.4 and its references.\nUnder certain conditions, titanium, when in contact with cadmium, silver, mercury, or certain of their\ncompounds, may become embrittled.  Refer to MIL-HDBK-1568 for restrictions concerning applications with\ntitanium in contact with these metals or their compounds.\nHeat Treatment — Commercially pure titanium is fully annealed by heating to 1000 to 1300(F for\n10 to 30 minutes.  It is stress relieved by heating to 900 to 1000 (F for 30 minutes.  Commercially pure\ntitanium cannot be hardened by heat treatment.\nSpecifications and Properties — Some material specifications for commercially pure titanium are\npresented in Table 5.2.1.0(a).  Room-temperature mechanical properties for commercially pure titanium are\nshown in Tables 5.1.2.0(b) and (c).  The effect of temperature on physical properties is shown in Figure\n5.2.1.0.\n5.2.1.1  Annealed Condition — Elevated-temperature data for annealed commercially pure\ntitanium are presented in Figures 5.2.1.1.1(a) through 5.2.1.1.3(b).  Typical full-range stress-strain curves for\nthe 40 and 70 ksi yield strength commercially pure titanium are shown in Figures 5.2.1.1.6(a) and (b)."}
{"page": 907, "text": "MIL-HDBK-5J\n31 January 2003\n5-15\n5.3 A LPHA AND NEAR-ALPHA TITANIUM ALLOYS\nThe alpha titanium alloys contain essentially a single phase at room temperature, similar to that of\nunalloyed titanium.  Alloys identified as near-alpha titanium have principally an all-alpha structure but\ncontain small quantities of a beta phase because the composition contains some beta stabilizing elements.\nIn both alloy types, alpha phase is stabilized by aluminum, tin, and zirconium.  These elements, especially\naluminum, contribute greatly to strength.  The beta stabilizing additions (e.g., molybdenum and vanadium)\nimprove fabricability and metallurgical stability of highly alpha-alloyed materials.\nAll alpha alloys have excellent weldability, toughness at low temperatures, and long-term elevated-\ntemperature strength.  They are well suited to cryogenic applications and to uses requiring good elevated-\ntemperature creep strength.  The characteristics of near-alpha alloys are predictably between those of all alpha\nand alpha-beta alloys in regard to fabricability, weldability, and elevated-temperature strength.  The hot\nworkability of both alpha and near-alpha alloys is inferior to that of the alpha-beta or beta alloys and the cold\nworkability is very limited at the high-strength level of these grades.  However, considerable forming is\npossible if correct forming temperatures and procedures are used.\n5.3.1 TI-5AL-2.5SN\n5.3.1.0 Comments and Properties — Ti-5Al-2.5Sn is an all-alpha alloy available in many\nproduct forms and at two purity levels.  The high purity grade of this composition is used principally for\ncryogenic applications and may be characterized as having lower strength but higher ductility and toughness\nthan the standard grade.  The normal purity grade also may be used at low temperatures but it is primarily\nsuitable for room to elevated temperature applications (up to 900 (F or to 1100 (F for short times) where\nweldability is an important consideration.\nManufacturing Considerations — Ti-5Al-2.5Sn is not so readily formed into complex shapes as other\nalloys with similar room-temperature properties, but far surpasses them in weldability.  Except for some\nforging operations, fabrication of Ti-5Al-2.5Sn is conducted at temperatures where the structure remains all\nalpha.  Severe forming operations may be accomplished at temperatures up to 1200(F.  Moderately severe\nforming can be done at 300 to 600(F and simple forming may be done at room temperature.  Most forming\nand welding operations are followed by an annealing treatment to relieve residual stresses imposed by the\nprior operation.\nTi-5Al-2.5Sn can be welded readily by inert-gas or vacuum-shielded arc methods or by spot or seam\nwelding without atmospheric shielding.  Brazing requires protection from the atmosphere; however, this is\naccomplished by fluxing as well as by inert gas or vacuum shielding.\nEnvironmental Considerations  — Ti-5Al-2.5Sn is metallurgically stable at moderate elevated\ntemperatures.  The material is susceptible to hot-salt stress corrosion as well as aqueous chloride solution\nstress corrosion.  Care should be exercised in applications involving such environments.  The alloy has good\noxidation resistance up to 1050 (F.  Standard grade material has been used at moderately low cryogenic\ntemperatures; however, the ELI grade has higher toughness and has been used in cryogenic applications down\nto -423(F.  Under certain conditions, titanium, when in contact with cadmium, silver, mercury, or certain of\ntheir compounds, may become embrittled.  Refer to MIL-HDBK-1568 for restrictions concerning applications\nwith titanium in contact with these metals or their compounds.\nHeat Treatment  — This alloy is annealed by heating 1400 (F for 60 minutes and 1600 (F for\n10 minutes and cooling in air.  Stress relieving requires 1 or 2 hours at 1000 to 1200(F.  Ti-5Al-2.5Sn cannot\nbe hardened by heat treatment."}
{"page": 943, "text": "MIL-HDBK-5J\n31 January 2003\n5-51\n5.4 ALPHA-BETA TITANIUM ALLOYS\nThe alpha-beta titanium alloys contain both alpha and beta phases at room temperature.  The alpha\nphase is similar to that of unalloyed titanium but is strengthened by alpha stabilizing additions (e.g.,\naluminum).  The beta phase is the high-temperature phase of titanium but is stabilized to room temperature\nby sufficient quantities of beta stabilizing elements such as vanadium, molybdenum, iron, or chromium.  In\naddition to strengthening of titanium by the alloying additions, alpha-beta alloys may be further strengthened\nby heat treatment.  The alpha-beta alloys have good strength at room temperature and for short times at\nelevated temperature.  They are not noted for long-time creep strength.  With the exception of annealed Ti-\n6Al-4V, these alloys are not recommended for cryogenic applications.  The weldability of many of these\nalloys is poor because of the two-phase microstructure.  However, some of them can be welded successfully\nwith special precautions.\n5.4.1 TI-6AL-4V\n5.4.1.0 Comments and Properties — Ti-6Al-4V is available in all mill product forms as well\nas castings and powder metallurgy forms.  It can be used in either the annealed or solution treated plus aged\n(STA) conditions and is weldable.  Useful temperature range is from -320 to 750 (F.  For maximum toug-\nhness, Ti-6Al-4V should be used in the annealed or duplex-annealed conditions whereas for maximum\nstrength, the STA condition is used.  The full strength potential for this alloy is not available in sections\ngreater than 1 inch.\nManufacturing Considerations — Ti-6Al-4V alloy may be forged above the beta transus temperature\nusing procedures to promote a high toughness material.  The material is routinely finished below beta transus\ntemperature for good combinations of fabricability, strength, ductility, and toughness.  Elevated temperatures\nare usually used for form flat-rolled products although extensive forming may be accomplished at room tem-\nperature.  Flat-rolled products are usually formed and used in the annealed condition although some forming\nin the STA condition is possible.\nThis alloy can be spot welded and is being fusion welded extensively in certain applications.\nEstablished titanium-welding techniques must be employed and special design considerations may be\ninvolved in fusion weldments.  Stress-relief annealing after welding is recommended.\nEnvironmental Considerations — Ti-6Al-4V can withstand prolonged exposure to temperatures up\nto 750(F without loss of ductility.  Its toughness in the annealed condition is adequate at temperatures down\nto -320(F.  (A special low interstitial grade may be used down to -423(F.)  Ti-6Al-4V is resistant to hot-salt\nstress corrosion to about its maximum use temperature depending on exposure time and exposure stress.  The\nmaterial is marginally susceptible to aqueous chloride solution stress corrosion, but is considered to have\ngood resistance to this reaction compared with other commonly used alloys.  Under certain conditions,\ntitanium, when in contact with cadmium, silver, mercury, or certain of their compounds, may become em-\nbrittled.  Refer to MIL-S-5002 and MIL-STD-1568 for restrictions concerning applications with titanium in\ncontact with these metals or their compounds.\nHeat Treatment — This alloy is commonly specified in either the annealed condition or in the fully\nheat-treated condition.  Annealing requires 1 hour at 1300 (F followed by furnace cooling if maximum\nductility is required.\nThe specified fully heat-treated, or solution-treated and aged condition for sheet is as follows:\nSolution treat at 1700(F for 5 to 25 minutes, quench in water.\nAge at 975(F for 4 to 6 hours, air cool."}
{"page": 1091, "text": "MIL-HDBK-5J\n31 January 2003\n6-51\n, 10\n-6\n in./in./F\n-400 -200 0 200 400 600 800 1000 1200 1400 1600\n6\n8\n10\n12\n14\n16\nK,  Btu/[(hr)(ft\n2\n)(F)/ft]\n0.05\n0.10\n0.15\n0.20\nC,  Btu/(lb)(F)\n.\n4\n6\n8\n10\nC\nK\nC - At indicated temperature\nK - At indicated temperature\n - Between 70 F and indicated temperature\nFigure 6.3.5.0.  Effect of temperature on the physical properties of Inconel 718.\nTable 6.3.5.0(a).  Material Specifications for Inconel 718\nSpecification Form Application\nAMS 5589\nAMS 5590\nAMS 5596\nAMS 5597\nAMS 5662, 5663\nAMS 5664\nAMS 5383\nTubing\nTubing\nSheet, strip, plate\nSheet, strip, plate\nBar, forging\nBar, forging\nInvestment castings\nCreep-rupture\nShort-time\nCreep-rupture\nShort-time\nCreep-rupture\nShort-time\nShort-time\n6.3.5 INCONEL 718\n6.3.5.0 Comments and Properties — Inconel 718 is a vacuum-melted, precipitation-hardened\nnickel-base alloy.  It can be welded easily and excels in its resistance to strain-age cracking.  It is also readily\nformable.  Depending on choice of heat treatments, this alloy finds applications requiring either (1) high\nresistance to creep and stress rupture to 1300(F or (2) high strength at cryogenic temperatures.  It also has\ngood oxidation resistance up to 1800 (F.  Inconel 718 is available in all wrought forms and investment\ncastings.\nBecause of the close relationship between heat treatment, properties, and applications, both the\nproduct form and application are listed with the specifications in Table 6.3.5.0(a).  Room-temperature\nmechanical and physical properties are presented in Tables 6.3.5.0(b) through (d).  The effect of temperature\non physical properties is presented in Figure 6.3.5.0.\n6.3.5.1 Solution-Treated and Aged Condition  — Elevated-temperature curves are\npresented in Figures 6.3.5.1.1 and 6.3.5.1.4(a) through (c).  Typical tensile and compressive stress-strain\ncurves as well as typical compressive tangent-modulus curves for sheet and castings are shown in Figures\n6.3.5.1.6(a) through (c).  Figure 6.3.5.1.6(d ) is a typical stress-strain curve (full range) for Inconel 718\ninvestment casting.  Creep and stress-rupture curves for forging are shown in Figures 6.3.5.1.7(a) through\n(e).  Supplemental creep and stress-rupture information for forging is presented in Table 6.3.5.1.7.  Fatigue\nS/N curves are presented in Figures 6.3.5.1.8(a) through (g).  Fatigue-crack-propagation data for die forging\nand plate are presented in Figures 6.3.5.1.9(a) through (c)."}
{"page": 1117, "text": "MIL-HDBK-5J\n31 January 2003\n6-77\nTable 6.3.6.0(a).  Material Specifications for \nInconel X-750 \nSpecification Form Condition\nAMS 5542\nAMS 5667\nSheet, strip, and plate\nBar and forging\nAnnealed\nEqualized\n6.3.6 I NCONEL X-750\n6.3.6.0 Comments and Properties — Inconel X-750 is a high-strength oxidation-resistant\nnickel-base alloy.  It is used for parts requiring high strength up to 1000 (F or high creep strength up to\n1500(F and for low-stressed parts operating up to 1900 (F.  It is hardenable by various combinations of\nsolution treatment and aging, depending on its form and application.  Inconel X-750 is available in all the\nusual wrought mill forms.\nInconel X-750 can be readily forged between 1900 (F and 2225 (F; “hot-cold” working between\n1200(F and 1600(F is harmful and should be avoided.  This alloy is readily formed but should be solution\ntreated at 1925 (F for 7 to 10 minutes after severe forming operations.  It is somewhat more difficult to\nmachine than austenitic stainless steels.  Rough machining is easier in the solution-treated condition; finish\nmachining in the partly or fully aged condition.  Fusion welding is difficult for large section sizes and\nmoderately difficult for small cross sections and sheet.  It must be welded in the annealed or solution-treated\ncondition; weldments should be stress relieved at 1650(F for 2 hours before aging.  Nickel brazing, followed\nby precipitation heat treatment of the brazed assembly, results in strength nearly equal to fully heat-treated\nmaterial.\nOxidation resistance of Inconel X-750 is good to 1900(F; but the beneficial effects of aging are lost\nabove 1500(F.  This alloy is subject to attack in sulfur-containing atmospheres.\nA variety of heat treatments has been developed for Inconel X-750.  Each provides special properties\nand renders the material in the best metallurgical condition for the intended application.  Only two of these\nheat treatments, for applications requiring high strength up to 1100(F, are described below.\nAnnealed and Aged for Sheet, Strip, and Plate — Mill annealed plus 1300(F for 20 hours, and A.C.\nper AMS 5542.\nEqualized and Aged for Bar and Forging — 1625(F for 4 hours, A.C., plus 1300(F for 24 hours, and\nA.C. per AMS 5667.\nOther heat treatments are available for maximum creep-rupture strength.\nSome material specifications for Inconel X-750 are shown in Table 6.3.6.0(a).  Room-temperature\nmechanical and physical properties are shown in Table 6.3.6.0(b).\nThe effect of temperature on the physical properties of this alloy is shown in Figure 6.3.6.0.\n6.3.6.1 Annealed and Aged — Elevated-temperature curves for tensile and yield ultimate\nstrengths are shown in Figures 6.3.6.1.1 through 6.3.6.1.3.\n6.3.6.2  Equalized and Aged  — Elevated-temperature curves are presented in Figures\n6.3.6.2.1(a) and (b), as well as 6.3.6.2.4(a) and (b)."}
{"page": 1149, "text": "MIL-HDBK-5J\n31 January 2003\n* HAYNES® and HASTELLOY® are registered trademarks of HAYNES International.\n6-109\n      Table 6.3.10.0(a).  Material Specifications for\n      HAYNES HR-120 Alloy Wrought Products\nSpecification Form\nAMS 5916 Sheet, strip and plate\n6.3.10 H AYNES® HR-120®*\n6.3.10.0 Comments and Properties  — HAYNES HR-120 alloy is a solid-solution\nstrengthened Fe-Ni-Cr alloy with excellent high temperature strength, very good resistance to carburizing and\nsulfiding environments, and readily formed hot or cold.\nEnvironmental Considerations — HAYNES HR-120 alloy has very good sulfide and carburization\nresistance.  Oxidation resistance is comparable to other Fe-Ni-Cr materials such as alloys 330 and 800H, yet\nwith a greater strength at temperatures up to 2000(F.\nMachining — This alloy is readily machinable using conventional practices similar to those for 300\nseries austenitic stainless steels.  Minor adjustments may be required to yield optimum results. See HAYNES\npublication H-3125B for more detailed information.\nJoining — Welding characteristics are similar to the HASTELLOY® alloys.  The alloy is readily\nwelded using GTAW (Gas Tungsten-Arc Welding), GMAW (Gas Metal-Arc Welding), and SMAW\n(Shielded Metal-Arc Welding) techniques.  HAYNES® 556™ alloy is the recommended filler wire\n(AMS5831) for GTAW and GMAW processes.  Multim et® alloy covered electrode (AMS 5795) is\nrecommended for SMAW processes.  HASTELLOY® X alloy filler wire (AMS 5798) and covered electrode\n(AMS 5799) may also be used.\nHeat Treatment — This alloy is solution annealed between 2150°F and 2250°F and rapidly cooled.\nSpecifications and Properties — Material specifications are shown in Table 6.3.10.0(a). \nRoom temperature mechanical and physical properties are shown in Table 6.3.10.0(b).  \n6.3.10.1 Annealed Condition — Elevated temperature tensile properties are shown in\nFigure 6.3.10.1.1(a).  Stress rupture curves are shown in Figures 6.3.10.1.7(a) and (b)"}
{"page": 1188, "text": "MIL-HDBK-5J\n31 January 2003\n7-8\n7.3 C OPPER AND COPPER ALLOYS\n7.3.0 G ENERAL\nThe properties of major significance in designing with copper and copper alloys are electrical and\nthermal conductivity, corrosion resistance, and good bearing qualities (antigalling).  Copper and copper alloys\nare non-magnetic and can be readily joined by welding, brazing and soldering.  The use of copper alloys is\nusually predicated upon two or more of the above properties plus the ease of casting and hot and cold working\ninto desirable shapes.\nThe thermally unstable range for copper and copper alloys generally begins somewhat above room\ntemperature (150(F).  Creep, stress relaxation and diminishing stress rupture strength are factors of concern\nabove 150(F.  Copper alloys frequently are used at temperatures up to 480(F. The range between 480(F and\n750(F is considered very high for copper alloys, since copper and many of its alloys begin to oxidize slightly\nabove 350(F and protection may be required.  Bronzes containing Al, Si, and Be oxidize to a lesser extent\nthan the red copper alloys.  Precipitation hardened alloys such as copper beryllium retain strength up to their\naging temperatures of 500(F to 750(F.\nCopper alloys used for bearing and wear resistance applications include, in the order of their\nincreasing strength and load-carrying capacity, copper-tin-lead, copper-tin, silicon bronze, manganese bronze,\naluminum bronze, and copper beryllium.  Copper beryllium and manganese bronzes are included in\nMIL-HDBK-5.\nCopper-base bearing alloys are readily cast by a number of techniques: statically sand cast, cen-\ntrifugally cast into tubular shapes, and continuously cast into various shapes.  Tin bronze, sometimes called\nphosphor bronze because phosphorous is used to deoxidize the melt and improve castability, is a low-strength\nalloy.  It is generally supplied as a static (sand) casting or centrifugal casting (tubular shapes from rotating\ngraphite molds).  Manganese bronze is considerably stronger than tin bronze, is easily cast in the foundry,\nhas good toughness and is not heat treated.  Aluminum bronze alloys, especially those with nickel, silicon,\nand manganese over 2 percent, respond to heat treatment, resulting in greater strength, and higher galling and\nfatigue limits than manganese bronze.  Aluminum bronze is used in the static and centrifugal cast form or\nparts may be machined from wrought rod and bar stock.  Copper beryllium is the highest strength copper-base\nbearing material, due to its response to precipitation hardening.  Copper beryllium is also available in static\nand centrifugal cast form but is generally used as wrought shapes, such as extrusions, forgings, and mill\nshapes.\nCopper beryllium, because of its high strength, is also useful as a spring material.  In this application\nits high elastic limit, high fatigue strength as well as good electrical conductivity are significant.  Copper\nberyllium resists softening up to 500(F, which is higher than other common copper alloys.  Copper beryllium\nsprings are usually fabricated from strip or wire.  Consult References 7.3.0(a) through (c) for more\ninformation."}
{"page": 1192, "text": "MIL-HDBK-5J\n31 January 2003\n7-12\nTable 7.3.2.0(a).  Cross-Index to Previous and Current Temper\nDesignations for C17200 Copper Beryllium\nPrevious Temper Current ASTM Temper\nA\nAT\n¼H\n¼HT\n½H\n½HT\nH\nHT\nTB00\nTF00\nTD01\nTH01\nTD02\nTH02\nTD04\nTH04\n7.3.2 COPPER BERYLLIUM\n7.3.2.0 Comments and Properties — Copper beryllium refers to a family of copper-base\nalloys containing beryllium and cobalt or nickel which cause the alloys to be precipitation hardenable.  Data\nfor only one high-strength alloy, designated C17200, which contains 1.90 percent (nominal) beryllium, are\npresented in this section.  This alloy is suitable for parts requiring high strength, good wear, and corrosion\nresistance.  Alloy C17200 is available in the form of rod, bar, shapes, mechanical tubing, strip, and casting.\nManufacturing Considerations — The heat treatable tempers of rod and bar are designated TB00\n(AMS 4650) for solution-treated or TD04 (AMS 4651) for solution-treated plus cold worked conditions.\nAfter fabrication operations, the material may be strengthened by precipitation heat treatment (aging).  Rod\nand bar are also available from the mill in the TF00 (AMS 4533) and TH04 (AMS 4534) conditions.\nMechanical tubing is available from the mill in TF00 (AMS 4535) condition.  Machining operations on rod,\nbar, and tubing are usually performed on material in the TF00 or (TH04) conditions.  This eliminates the\nvolumetric shrinkage of 0.02 percent, which occurs during precipitation hardening, as a factor in maintaining\nfinal dimensional tolerances.  This material has good machinability in all conditions.\nStrip is also available in the heat treatable condition.  Parts are stamped or formed in a heat treatable\ntemper and subsequently precipitation heat treated.  For strip, the heat treatable tempers are designated TB00\n(AMS 4530, ASTM B194), TD01 (ASTM B194), TD02 (AMS 4532, ASTM B194), and TD04 (ASTM\nB194), indicating a progressively greater amount of cold work by the mill.  When parts produced from these\ntempers are precipitation heat treated by the user, the designations become TF00, TH01, TH02, and TH04,\nrespectively.  Strip is also available from the mill for the hardened conditions.  Design values for these\nconditions are not included.\nEnvironmental Considerations — The copper beryllium alloys have good corrosion resistance and\nare not susceptible to hydrogen embrittlement.  The maximum service temperature for C17200 copper\nberyllium products is 500(F for up to 100 hours.\nSpecifications and Properties  — A cross-index to previous and current temper designations for\nC17200 alloy is presented in Table 7.3.2.0(a).\nMaterial specifications for alloy C17200 are presented in Table 7.3.2.0(b).  Room-temperature\nmechanical properties are shown in Tables 7.3.2.0(c) through (g).  The effect of temperature on physical\nproperties is depicted in Figure 7.3.2.0."}
{"page": 1201, "text": "MIL-HDBK-5J\n31 January 2003\n7-21\nTable 7.4.1.0(a).  Material Specifications for MP35N Alloy\nSpecification Form\nAMS 5844\nAMS 5845\nBar (solution treated, and cold drawn)\nBar (solution treated, cold drawn and aged)\n7.4 M ULTIPHASE ALLOYS\n7.4.0 G ENERAL\nThis section contains the engineering properties of the “Multiphase” alloys.  These alloys, based on\nthe quaternary of cobalt, nickel, chromium, and molybdenum, can be work-strengthened and aged to ultrahigh\nstrengths with good ductility and corrosion resistance.\n7.4.1 MP35N ALLOY\n7.4.1.0  Comments and Properties — MP35N is a vacuum induction, vacuum arc remelted\nalloy which can be work-strengthened and aged to ultrahigh strengths.  This alloy is suitable for parts\nrequiring ultrahigh strength, good ductility and excellent corrosion and oxidation resistance up to 700 (F.\nManufacturing Considerations — The work hardening characteristics of MP35N are similar to 304\nstainless steel.  Drawing, swaging, rolling, and shear forming are excellent deforming methods for work\nstrengthening the alloy.  The machinability of MP35N is similar to the nickel-base alloys.\nEnvironmental Considerations — MP35N has excellent corrosion, crevice corrosion and stress corro-\nsion resistance in seawater.  Due to the passivity of MP35N, a galvanically active coating, such as aluminum\nor cadmium, may be required to prevent galvanic corrosion of aluminum joints.  Initial tests have indicated\nthat MP35N does not appear to be susceptible to hydrogen embrittlement.\nShort time exposure to temperatures above 700 (F causes a decrease in ductility (elongation and\nreduction of area) at temperature.  Mechanical properties at room temperature are not affected significantly\nby unstressed exposure to temperatures up to 50 degrees below the aging temperature (1000 to 2000(F) for\nup to 100 hours.\nHeat Treatment — After work strengthening, MP35N is aged at 1000 to 1200(F for 4 to 4½ hours\nand air cooled.\nMaterial specifications for MP35N are presented in Table 7.4.1.0(a).  The room-temperature\nmechanical and physical properties for MP35N are presented in Tables 7.4.1.0(b) and (c).  The effect of tem-\nperature on physical properties is shown in Figure 7.4.1.0.\n7.4.1.1 Cold Worked and Aged Condition  — Elevated temperature curves for various\nmechanical properties are shown in Figures 7.4.1.1.1, 7.4.1.1.4 (a) and (b), and 7.4.1.1.5.  Typical tensile\nstress-strain curves at room and elevated temperatures are shown in Figure 7.4.1.1.6."}
{"page": 1207, "text": "MIL-HDBK-5J\n31 January 2003\n7-27\nTable 7.4.2.0(a).  Material Specifications for MP159 Alloy\nSpecification Form\nAMS 5842\nAMS 5843\nBar (solution treated and cold drawn)\nBar (solution treated, cold drawn, and aged)\n7.4.2 MP159 ALLOY\n7.4.2.0 Comments and Properties — MP159 is a vacuum induction, vacuum arc remelted\nalloy, based on cobalt, nickel, chromium, iron, and molybdenum, which can be work-strengthened and aged\nto ultrahigh strength.  This alloy is suitable for parts requiring ultrahigh strength, good ductility, and excellent\ncorrosion and oxidation resistance up to 1100 (F.  The alloy maintains its ultrahigh strength very well at\ntemperatures up to 1100(F.\nManufacturing Considerations  — The work hardening characteristics of MP159 are similar to\nMP35N and 304 stainless steel.  Drawing, swaging, rolling, and shear forming are excellent deforming\nmethods for work strengthening the alloy.  The machinability of MP159 is similar to MP35N and the nickel-\nbase alloys.\nEnvironmental Considerations — MP159 has excellent corrosion, crevice corrosion, and stress cor-\nrosion resistance in various hostile environments.  Due to the passivity of MP159, a galvanically active\ncoating, such as aluminum or cadmium, may be required to prevent galvanic corrosion of aluminum joints.\nInitial tests have indicated that MP159 does not appear to be susceptible to hydrogen embrittlement.\nHeat Treatment — After work strengthening, MP159 is aged at 1200 to 1250(F ± 25(F for 4 to 4½\nhours and air cooled.\nMaterial specifications for MP159 are presented in Table 7.4.2.0(a).  The room temperature\nmechanical and physical properties for MP159 are pr esented in Tables 7.4.2.0(b) and (c).  The effect of\ntemperature on thermal expansion is shown in Figure 7.4.2.0.\n7.4.2.1 Cold Worked and Aged Condition — The effect of temperature on tension modulus\nof elasticity and shear modulus is presented in Figure 7.4.2.1.4.  A typical stress-strain curve at room\ntemperature is shown in Figure 7.4.2.1.6."}
{"page": 1212, "text": "MIL-HDBK-5J\n31 January 2003\n7-32\n7.5 A LUMINUM ALLOY SHEET LAMINATES\n7.5.0 G ENERAL\nThis section contains the engineering properties of aluminum alloy sheet laminates.  These products\nconsist of thin high-strength aluminum alloy sheets alternating with fiber layers impregnated with adhesive.\nThese sheet laminates provide a very efficient structure for certain applications and exhibit excellent fatigue\nresistance.\nTensile and compressive properties for the aluminum alloy sheet laminates were determined using\ntest specimens similar to those used for testing conventional aluminum alloy sheet with one exception.  The\nIosipescu shear specimen was the most appropriate configuration for the determination of shear strength.\nShear yield strength and shear ultimate strength were determined using the Iosipescu test procedure.  Shear\nyield strength was determined at 0.2% offset from load-deformation curves.  Bearing tests were conducted\naccording to ASTM E 238, which is applicable to conventional aluminum alloy products.  Bearing specimens\nexhibited several different types of failure and bearing strength was influenced by failure mode.\nConsequently, a more suitable bearing test procedure for aramid fiber reinforced aluminum alloy sheet\nlaminates is currently being developed.  However, the design values for bearing strength determined\naccording to ASTM E 238 are conservative and are considered suitable for design.  These sheet laminates\nexhibit low elongation as measured by the tensile test.  Consequently, a more realistic measure of ductility\nis total strain at failure, İt, defined as the measure of strain determined from the tensile load-deformation curve\nat specimen failure.  This measurement includes both elastic and plastic strains.  The minimum total strain\nat failure value from the material specification will be presented in the room temperature design allowable\ntable.  These sheet laminates are generally anisotropic.  Therefore, design values for each grain orientation\nof the aluminum alloy sheet will be presented for all mechanical properties, except F su and Fsy.  The\nlongitudinal direction is parallel to the rolling direction of the aluminum alloy sheet or length of sheet\nlaminate, while the long transverse direction is 90( to the longitudinal direction or parallel to the width of the\nsheet laminate.  The design values for Fcy, Fsy, Fsu, Fbry, and Fbru were derived conventionally in accordance\nwith the guidelines.\n7.5.1 2024-T3 ARAMID FIBER REINFORCED SHEET LAMINATE\n7.5.1.0 Comments and Properties — This product consists of thin 2024-T3 sheets alternating\nwith aramid fiber layers embedded in a special resin. Nominal thickness of aluminum sheet is 0.012 inch with\na prepreg nominal thickness of 0.0085 inch.  The primary advantage of this product is the significant\nimprovement in fatigue and fatigue crack growth properties compared to conventional aluminum alloy\nstructures.  The product also has good damping capacity and resistance to impact.  Compared to 7475-T761\naramid fiber-reinforced sheet laminate, this product has better formability and damage tolerance\ncharacteristics.\nManufacturing Considerations — This product can be fabricated by conventional metal practices for\nmachining, sawing, drilling, joining with fasteners and can be inspected by conventional procedures.\nEnvironmental Considerations — This product has good corrosion resistance.  The maximum service\ntemperature is 200(F.\nSpecification and Properties  — A material specification is presented in Table 7.5.1.0(a).  Room-\ntemperature mechanical properties are presented in Table 7.5.1.0(b)."}
{"page": 1221, "text": "MIL-HDBK-5J\n31 January 2003\n7-41\nTable 7.5.2.0(a).  Material Specifications for 7475-T761\nAramid Fiber Reinforced Sheet Laminate\nSpecification Form\nAMS 4302 Sheet laminate\n7.5.2 7475-T761 ARAMID FIBER REINFORCED SHEET LAMINATE\n7.5.2.0 Comments and Properties — This product consists of thin 7475-T761 sheets alternat-\ning with aramid fiber layers embedded in a special resin.  Nominal thickness of aluminum sheet is 0.012 inch\nwith a prepreg nominal thickness of 0.0085 inch.  The primary advantage of this product is the significant\nimprovement in fatigue and fatigue crack growth properties compared to conventional aluminum alloy\nstructures.  The product also has good damping capacity and resistance to impact.\nManufacturing Considerations — This product can be fabricated  by  conventional metal practices\nfor machining, sawing, drilling, joining with fasteners and can be inspected by conventional procedures.\nEnvironmental Considerations — This product has good corrosion resistance.  The maximum service\ntemperature is 200(F.\nSpecifications and Properties — A material specification is presented in Table 7.5.2.0(a).  Room-\ntemperature mechanical properties are presented in Table 7.5.2.0(b).\n7.5.2.1 T761 Temper — Tensile and compressive stress-strain and tangent modulus curves are\nshown in Figures 7.5.2.1.6(a) through (f).  Full-range tensile stress-strain curves are presented in Figures\n7.5.2.1.6(g) through (j)."}

File: data/uav_materials/raw/mil_hdbk_5j/table_pages.jsonl (part 1 of 11)
{"page": 62, "text": "MIL-HDBK-5J\n31 January 2003\n2-8\nTable 2.2.1.0(b).  Design Mechanical and Physical Properties of AISI 1025 Carbon Steel\nS p e c i f i c a t i o n ........... AMS 5046 and\nAMS-S-7952\nAMS 5075, AMS 5077\nand AMS-T-5066a ASTM A 108\nF o r m.................. S h e e t ,  s t r i p ,  a n d  p l a t e T u b i n g B a r\nCondition .............. A n n e a l e d N o r m a l i z e d A l l\nThickness, in. .......... . . . . . . . . .\nB a s i s.................. S S S b\nMechanical Properties:\nFtu, ksi:\n     L .................. 5 5 5 5 5 5\n     L T ................. 5 5 5 5 5 5\n     S T ................. . . . . . . 5 5\nFty, ksi:\n     L .................. 3 6 3 6 3 6\n     L T ................. 3 6 3 6 3 6\n     S T ................. . . . . . . 3 6\nFcy, ksi:\n     L .................. 3 6 3 6 3 6\n     L T ................. 3 6 3 6 3 6\n     S T ................. . . . . . . 3 6\nFsu,  k s i ............... 3 5 3 5 3 5\nFbru, ksi:\n     ( e / D  =  1 . 5 )........... . . . . . . . . .\n     ( e / D  =  2 . 0 )........... 9 0 9 0 9 0\nFbry, ksi:\n     ( e / D  =  1 . 5 )........... . . . . . . . . .\n     ( e / D  =  2 . 0 )........... . . . . . . . . .\ne, percent:\n     L .................. . . . cc\n     L T ................. c ... ...\nE, 103 k s i ............. 2 9 . 0  \nEc, 103 k s i ............ 2 9 . 0  \nG, 103 k s i............. 1 1 . 0  \nµ ...................  0 . 3 2\nPhysical Properties:\nȦ, lb/in.3 ............. 0 . 2 8 4\nC, Btu/(lb)((F ) ........ 0 . 116 (122 to 212(F)\nK, Btu/[(hr)(ft2)((F)/ft] . . 30.0 (at 32 (F)\nĮ, 10-6 in./in./(F........ S e e  F i g u r e  2 . 2 . 1 . 0\n  a  Noncurrent specification.\n  b  Design values are applicable only to parts for which the indicated Ftu has been substantiated by adequate quality control testing.\n  c  See applicable specification for variation in minimum elongation with ultimate strength."}
{"page": 71, "text": "MIL-HDBK-5J\n31 January 2003\n2-17\nTable 2.3.1.0(c1).  Design Mechanical and Physical Properties of Air Melted Low-Alloy\nSteels\nA l l o y ................... A I S I  4130 AISI 4135 AISI 8630\nSpecification [see Tables\n2 . 3 . 1 . 0 ( a )  a n d  ( b ) ] .........\nAMS 6360\nAMS 6373\nAMS 6374\nAMS-T-6736\nAMS-S-18729\nAMS 6365\nAMS-T-6735a AMS-S-18728a\nF o r m.................... Sheet, strip, plate,\nand tubing Tubing Sheet, strip, and plate\nCondition ................ N o r m a l i z e d  a n d  t e m p e r e d ,  s t r e s s  r elievedb\nThickness or diameter, in. . . . \u00060.188 >0.188 \u00060.188 \u00060.188 \u00060.188 \u00060.188\nB a s i s.................... S S S S S S\nMechanical Properties:\nFtu,  k s i .................  9 5  9 0 1 0 0  9 5  9 5  9 0\nFty,  k s i .................  7 5  7 0 8 5  8 0  7 5  7 0\nFcy,  k s i .................  7 5  7 0  8 9  8 4  7 5  7 0\nFsu,  k s i .................  5 7  5 4 6 0  5 7  5 7  5 4\nFbru, ksi:\n     ( e / D  =  1 . 5 )............. . . . . . . . . . . . . . . . . . .\n     ( e / D  =  2 . 0 )............. 2 0 0 1 9 0 1 9 0 1 8 0 2 0 0 1 9 0\nFbry, ksi:\n     ( e / D  =  1 . 5 )............. . . . . . . . . . . . . . . . . . .\n     ( e / D  =  2 . 0 )............. 1 2 9 1 2 0 1 4 6 1 3 7 1 2 9 1 2 0\ne,  p e r c e n t ............... S e e  T a b l e  2 . 3 . 1 . 0 ( d )\nE, 103 k s i ............... 2 9 . 0  \nEc, 103 k s i .............. 2 9 . 0  \nG, 103 k s i............... 1 1 . 0  \nµ .....................  0 . 3 2\nPhysical Properties:\nȦ, lb/in.3 ............... 0 . 2 8 3\nC, K, and Į ............. S e e  F i g u r e  2 . 3 . 1 . 0\na  Noncurrent specification.\nb  Design values are applicable only to parts for which the indicated Ftu has been substantiated by adequate quality control testing."}
{"page": 72, "text": "MIL-HDBK-5J\n31 January 2003\n2-18\nTable 2.3.1.0(c2).  Design Mechanical and Physical Properties of Air Melted Low-Alloy\nSteels\nA l l o y ................... A I S I  4130\nSpecification [see Tables\n2 . 3 . 1 . 0 ( a )  a n d  ( b ) ] .........\nAMS 6361\nAMS-T-6736\nAMS 6362\nAMS-T-6736 AMS-T-6736\nF o r m.................... T u b i n g\nCondition ................ Q u e n c h e d  a n d  t e m p e r e d a\nThickness or diameter, in. . . . \u00060.188 \u00060.188 All Walls\nB a s i s.................... S S S\nMechanical Properties:\nFtu,  k s i .................  1 2 5 1 5 0 1 8 0\nFty,  k s i .................  1 0 0 1 3 5 1 6 5\nFcy,  k s i .................  1 0 9 1 4 1 1 7 3\nFsu,  k s i .................   7 5  9 0 1 0 8\nFbru, ksi:\n     ( e / D  =  1 . 5 )............. 1 9 4 2 3 1 2 7 7\n     ( e / D  =  2 . 0 )............. 2 5 1 2 8 5 3 4 2\nFbry, ksi:\n     ( e / D  =  1 . 5 )............. 1 4 6 2 1 0 2 5 7\n     ( e / D  =  2 . 0 )............. 1 7 5 2 3 2 2 8 4\ne,  p e r c e n t ............... S e e  T a b l e  2 . 3 . 1 . 0 ( e )\nE, 103 k s i ............... 2 9 . 0  \nEc, 103 k s i .............. 2 9 . 0  \nG, 103 k s i............... 1 1 . 0  \nµ .....................  0 . 3 2\nPhysical Properties:\nȦ, lb/in.3 ............... 0 . 2 8 3\nC, K, and Į ............. S e e  F i g u r e  2 . 3 . 1 . 0\na  Design values are applicable only to parts for which the indicated Ftu has been substantiated by adequate quality control testing."}
{"page": 73, "text": "MIL-HDBK-5J\n31 January 2003\n2-19\nTable 2.3.1.0(c3).  Design Mechanical and Physical Properties of Air Melted Low-Alloy\nSteels\nA l l o y ................... A I S I  8630 AISI 8740 \nSpecification [see Tables\n2 . 3 . 1 . 0 ( a )  a n d  ( b ) ] ......... AMS-S-6050 AMS-S-6049 a AMS 6327\nF o r m.................... B a r s  a n d  f o r g i n g s\nCondition ................ Q u e n c h e d  a n d  t e m p e r e d b\nThickness or diameter, in. . . . \u00061.500 \u00061.750\nB a s i s.................... S  S\nMechanical Properties:\nFtu,  k s i .................  1 2 5 1 2 5 1 2 5\nFty,  k s i .................  1 0 0 1 0 3 1 0 0\nFcy,  k s i .................  1 0 9 1 0 8 1 0 9\nFsu,  k s i .................   7 5  7 5  7 5\nFbru, ksi:\n     ( e / D  =  1 . 5 )............. 1 9 4 1 9 2 1 9 4\n     ( e / D  =  2 . 0 )............. 2 5 1 2 3 7 2 5 1\nFbry, ksi:\n     ( e / D  =  1 . 5 )............. 1 4 6 1 6 0 1 4 6\n     ( e / D  =  2 . 0 )............. 1 7 5 1 7 7 1 7 5\ne,  p e r c e n t ............... S e e  T a b l e  2 . 3 . 1 . 0 ( e )\nE, 103 k s i ............... 2 9 . 0  \nEc, 103 k s i .............. 2 9 . 0  \nG, 103 k s i............... 1 1 . 0  \nµ .....................  0 . 3 2\nPhysical Properties:\nȦ, lb/in.3 ............... 0 . 2 8 3\nC, K, and Į ............. S e e  F i g u r e  2 . 3 . 1 . 0\na  Noncurrent specification\nb  Design values are applicable only to parts for which the indicated Ftu has been substantiated by adequate quality control testing."}
{"page": 74, "text": "MIL-HDBK-5J\n31 January 2003\n2-20\nTable 2.3.1.0(c4).  Design Mechanical and Physical Properties of Air Melted Low-Alloy\nSteels\nA l l o y ................... A I S I  4135\nSpecification [see Tables\n2 . 3 . 1 . 0 ( a )  a n d  ( b ) ] ......... AMS-T-6735\nF o r m.................... T u b i n g\nCondition ................ Q u e n c h e d  a n d  t e m p e r e d a\nWall thickness, in. ......... \u00060.8 < 0.5 b\nB a s i s.................... S S S S\nMechanical Properties:\nFtu,  k s i .................  1 2 5 1 5 0 1 8 0 2 0 0\nFty,  k s i .................  1 0 0 1 3 5 1 6 5 1 6 5\nFcy,  k s i .................  1 0 9 1 4 1 1 7 3 1 8 1\nFsu,  k s i .................   7 5  9 0 1 0 8 1 2 0\nFbru, ksi:\n     ( e / D  =  1 . 5 )............. 1 9 4 2 3 1 2 7 7 3 0 8\n     ( e / D  =  2 . 0 )............. 2 5 1 2 8 5 3 4 2 3 8 0\nFbry, ksi:\n     ( e / D  =  1 . 5 )............. 1 4 6 2 1 0 2 5 7 2 7 4\n     ( e / D  =  2 . 0 )............. 1 7 5 2 3 2 2 8 4 3 0 2\ne,  p e r c e n t ............... S e e  T a b l e  2 . 3 . 1 . 0 ( e )\nE, 103 k s i ............... 2 9 . 0  \nEc, 103 k s i .............. 2 9 . 0  \nG, 103 k s i............... 1 1 . 0  \nµ ..................... 0 . 3 2\nPhysical Properties:\nȦ, lb/in.3 ............... 0 . 2 8 3\nC, K, and Į ............. S e e  F i g u r e  2 . 3 . 1 . 0\na Design values are applicable only to parts for which the indicated Ftu and through hardening has been substantiated by adequate quality\ncontrol testing.\nb Wall thickness at which through hardening is achieved and verified through quality control testing.\nb The S-basis value in MIL-T-6735 is 165 ksi."}
{"page": 76, "text": "MIL-HDBK-5J\n31 January 2003\n2-22\nTable 2.3.1.0(f1).  Design Mechanical and Physical Properties of Low-Alloy Steels\nA l l o y ............... H y - T u f 4330V 4335V 4335V D6AC AISI 4340 a 0.40C\n300M\n0.42C\n300M\nS p e c i f i c a t i o n.......... A M S  6425 AMS 6411 AMS 6430 AMS 6429 AMS 6431 AMS 6414 AMS 6417 AMS 6257\nAMS 6419\nF o r m................ B a r ,  f o r g i n g ,  t u b i n g\nCondition ............ Q u e n c h e d  a n d  t e m p e r e d b\nThickness or diameter, in. c d e f\nB a s i s................ SSSSSSSS\nMechanical Properties:\nFtu,  k s i ............. 220 220 205 240 220 260 270 280\nFty,  k s i ............. 185 185 190 210 190 217 220 230\nFcy,  k s i ............. 193 193 199 220 198 235 236 247\nFsu,  k s i ............. 132 132 123 144 132 156 162 168\nFbru, ksi:\n     ( e / D  =  1 . 5 ) ......... 297 297 315 369 297 347 414 g 430g\n     ( e / D  =  2 . 0 ) ......... 385 385 389 465 385 440 506 g 525 g\nFbry, ksi:\n     ( e / D  =  1 . 5 ) ......... 267 267 296 327 274 312 344 c 360c\n     ( e / D  =  2 . 0 ) ......... 294 294 327 361 302 346 379 c 396c\ne, percent:\n     L ................  1 0  1 0  1 0    1 0 1 2 1 0 8  7\n     L T ...............   5 a 5a  7    7 9 ... ... ...\nE, 103 k s i ........... 2 9 . 0  \nEc, 103 k s i .......... 2 9 . 0  \nG, 103 k s i........... 1 1 . 0  \nµ .................  0 . 3 2\nPhysical Properties:\nȦ, lb/in.3 ........... 0 . 2 8 3\nC, K, and Į ......... S e e  F i g u r e  2 . 3 . 1 . 0\na Applicable to consumable-electrode vacuum-melted material only.\nb Design values are applicable only to parts for which the indicated Ftu has been substantiated by adequate quality control  testing.\nc Thickness \u0006 1.70 in. for quenching in molten salt at desired tempering temperature (martempering); \u00062.50 in. for quenching in oil at flow rate of\n200 feet/min.\nd Thickness \u0006 3.50 in. for quenching in molten salt at desired tempering temperature (martempering); \u00065.00 in. for quenching in oil at flow rate of\n200 feet/min.\ne Thickness \u0006 1.70 in. for quenching in molten salt at desired tempering temperature (martempering); \u00062.50 in. for quenching in oil at flow rate of\n200 feet/min.; \u00063.50 in. for quenching in water at a flow rate of 200 feet/min.\nf Thickness \u00065.00 in. for quenching in oil at a flow rate of 200 feet/min.\ng Bearing values are “dry pin” values per Section 1.4.7.1."}
{"page": 77, "text": "MIL-HDBK-5J\n31 January 2003\n2-23\nTable 2.3.1.0(f2).  Design Mechanical and Physical Properties of Low-Alloy Steels\nA l l o y .................... 4335V D6AC\nS p e c i f i c a t i o n .............. A M S  6435 AMS 6439\nF o r m..................... S h e e t ,  s t r i p ,  a n d  p l a t e\nCondition ................. Q u e n c h e d  a n d  t e m p e r e d a\nT h i c k n e s s  o r  d i a m e t e r ,  i n . .... b \u00060.250 \u00070.251\nB a s i s..................... S S S\nMechanical Properties:\nFtu,  k s i .................. 2 2 0 2 1 5 2 2 4\nFty,  k s i .................. 1 9 0 1 9 0 1 9 5\nFcy,  k s i .................. 1 9 8 1 9 8 2 0 3\nFsu,  k s i .................. 1 3 2 1 2 9 1 3 4\nFbru, ksi:c\n     ( e / D  =  1 . 5 ).............. 2 9 7 2 9 0 3 0 2\n     ( e / D  =  2 . 0 ).............. 3 8 5 3 7 6 3 9 2\nFbry, ksi:c\n     ( e / D  =  1 . 5 ).............. 2 7 4 2 7 4 2 8 1\n     ( e / D  =  2 . 0 ).............. 3 0 2 3 0 2 3 1 0\ne, percent:\n     L ..................... 1 0 . . . . . .\n     L T .................... 7 7 7\nE, 103 k s i ................ 2 9 . 0  \nEc, 103 k s i ............... 2 9 . 0\nG, 103 k s i................ 1 1 . 0\nµ ...................... 0 . 3 2\nPhysical Properties:\nȦ, lb/in.3 ................ 0 . 2 8 3\nC, K, and Į .............. S e e  F i g u r e  2 . 3 . 1 . 0\na Design values are applicable only to parts for which the indicated Ftu has been substantiated by  adequate\nquality control testing.\nb Thickness \u00061.70 in. for quenching in molten salt at desired tempering temperature (martempering); \u00062.50 in.\nfor quenching in oil at a flow rate of 200 feet/min.\nc Bearing values are “dry pin” values per Section 1.4.7.1."}
{"page": 78, "text": "MIL-HDBK-5J\n31 January 2003\n2-24\nTable 2.3.1.0(g1).  Design Mechanical and Physical Properties of Low-Alloy Steels\nA l l o y ................... A I S I  4130 AISI 4135 AISI 8630 AISI 8735\nSpecification [see Tables \n2 . 3 . 1 . 0 ( a )  a n d  ( b ) ] .........\nAMS 6350\nAMS 6528\nAMS-S-6758\nAMS 6352\nAMS 6372 AMS 6281 AMS 6357\nF o r m.................... Sheet, strip, plate,\nbars, and forgings\nSheet, strip, plate,\nand tubing Tubing Sheet, strip, and\nplate\nCondition ................ N o r m a l i z e d  a n d  t e m p e r e d ,  s t r e s s  r e l i e v e d a\nThickness or diameter, in. . . . \u00060.188 >0.188 \u00060.188 >0.188 \u00060.188 >0.188 \u00060.188 >0.188\nB a s i s....................\nb\nMechanical Properties:\nFtu,  k s i .................  9 5  9 0  9 5  9 0  9 5  9 0  9 5  9 0\nFty,  k s i .................  7 5  7 0  7 5  7 0  7 5  7 0  7 5  7 0\nFcy,  k s i .................  7 5  7 0  7 5  7 0  7 5  7 0  7 5  7 0\nFsu,  k s i .................  5 7  5 4  5 7  5 4  5 7  5 4  5 7  5 4\nFbru, ksi:\n     ( e / D  =  1 . 5 )............. . . . . . . . . . . . . . . . . . . . . . . . .\n     ( e / D  =  2 . 0 )............. 2 0 0 1 9 0 2 0 0 1 9 0 2 0 0 1 9 0 2 0 0 1 9 0\nFbry, ksi:\n     ( e / D  =  1 . 5 )............. . . . . . . . . . . . . . . . . . . . . . . . .\n     ( e / D  =  2 . 0 )............. 1 2 9 1 2 0 1 2 9 1 2 0 1 2 9 1 2 0 1 2 9 1 2 0\ne,  p e r c e n t ............... S e e  T a b l e  2 . 3 . 1 . 0 ( d )\nE, 103 k s i ............... 2 9 . 0  \nEc, 103 k s i .............. 2 9 . 0  \nG, 103 k s i............... 1 1 . 0  \nµ .....................  0 . 3 2\nPhysical Properties:\nȦ, lb/in.3 ............... 0 . 2 8 3\nC, K, and Į ............. S e e  F i g u r e  2 . 3 . 1 . 0\na Design values are applicable only to parts for which the indicated Ftu has been substantiated by adequate quality control\ntesting.\nb There is no statistical basis (T 99 or T90) or specification basis (S) to support the mechanical property values in this table.  See\nHeat Treatment in Section 2.3.0.2."}
{"page": 79, "text": "MIL-HDBK-5J\n31 January 2003\n2-25\nTable 2.3.1.0(g2).  Design Mechanical and Physical Properties of Low-Alloy Steels\nA l l o y .............. 4330V See steels listed in Table 2.3.0.2 for the\napplicable strength levels\nS p e c i f i c a t i o n ........ A M S  6427 See Tables 2.3.1.0(a) and (b)\nF o r m............... A l l  w r ought forms\nCondition ........... Q u e n c h e d  a n d  t e m p e r e d a\nThickness or diameter,\ni n . ................. \u0006 2.5\nbc\nB a s i s...............\nd\nMechanical Properties:\nFtu,  k s i ............\nFty,  k s i ............\nFcy,  k s i ............\nFsu,  k s i ............\nFbru, ksi:\n     ( e / D  =  1 . 5 )........\n     ( e / D  =  2 . 0 )........\nFbry, ksi:\n     ( e / D  =  1 . 5 )........\n     ( e / D  =  2 . 0 )........\n220\n185\n193\n132\n297\n385\n267\n294\n125\n100\n109\n 75 \n209\n251\n146\n175\n140\n120\n131\n 84\n209\n273\n173\n203\n150\n132\n145\n 90\n219\n287\n189\n218\n160\n142\n154\n 96 \n230\n300\n202\n231\n180\n163\n173\n108\n250\n326\n230\n256\n200\n176\n181\n120\n272\n355\n255\n280\ne, percent:\n     L ...............\n     L T ..............\n 10 \n  5a\nSee Table 2.3.1.0(e)\nE, 103 k s i ..........\nEc, 103 k s i .........\nG, 103 k s i..........\nµ ................\n29.0\n29.0\n11.0\n 0.32\nPhysical Properties:\nȦ, lb/in.3 ..........\nC, K, and Į ........\n0.283\nSee Figure 2.3.1.0\na Design values are applicable only to parts for which the indicated Ftu has been substantiated by adequate quality control\ntesting.\nb For F tu \u0006 180 ksi, thickness \u0006 0.50 in. for AISI 4130 and 8630; \u0006 0.80 in. for AISI 8735, 4135, and 8740; \u0006 1.00 in. for AISI\n4140; \u0006 1.70 in. for AISI 4340, 4330V, 4335V, and Hy-Tuf [Quenched in molten salt at desired tempering temperature\n(martempering)]; \u0006 2.50 in. for AISI 4340, 4330V, 4335V, and Hy-Tuf (Quenched in oil at a flow rate of 200 feet/min.); \u0006\n3.50 in. for AISI 4340 (Quenched in water at a flow rate of 200 feet/min.); \u0006 5.00 in. for D6AC (Quenched in oil at a flow\nrate of 200 feet/min.)\nc For F tu = 200 ksi AISI 4130, 8630, 4135, 8740 not available; thickness \u0006 0.80 in. for AISI 8740; \u0006 1.00 in. for AISI 4140; \u0006\n1.70 in. for AISI 4340, 4330V, 4335V, and Hy-Tuf [Quenched in molten salt at desired tempering temperature\n(martempering)]; \u0006 2.50 in. for AISI 4340, 4330V, 4335V, and Hy-Tuf (Quenched in oil at a flow rate of 200 feet/min.); \u0006\n3.50 in. for AISI 4340 (Quenched in water at a flow rate of 200 feet/min.); \u0006 5.00 in. for D6AC (Quenched in oil at a flow\nrate of 200 feet/min.)\nd There is no statistical basis (T 99 or T90) or specification basis (S) to support the mechanical property values in this table.  See\nHeat Treatment in Section 2.3.0.2."}
{"page": 122, "text": "MIL-HDBK-5J\n31 January 2003\n2-68\nTable 2.4.1.0(c).  Design Mechanical and Physical Properties of 5Cr-Mo-V Aircraft Steel\nBar and Forging\nS p e c i f i c a t i o n ......................... A M S  6487 and AMS 6488\nF o r m................................ B a r s  a n d  f o r g i n g s\nCondition ............................ Q u e n c h e d  a n d  t e m p e r e d\nCross-sectional area, in.2. ................ a,b\nB a s i s................................ S c Sc Sc\nMechanical Properties:\nFtu, ksi:\n     L ................................ . . . 2 6 0 a ...\n     T ................................ 2 4 0 2 6 0 b 280\nFty, ksi:\n     L ................................ . . . 2 1 5 a ...\n     T ................................ 2 0 0 2 1 5 b 240\nFcy, ksi:\n     L ................................ . . . . . . . . .\n     T ................................ 2 2 0 2 3 4 2 6 0\nFsu,  k s i ............................. 1 4 4 1 5 6 1 6 8\nFbru, ksi:\n     ( e / D  =  1 . 5 )......................... . . . . . . . . .\n     ( e / D  =  2 . 0 )......................... 4 0 0 4 3 5 4 6 5\nFbry, ksi:\n     ( e / D  =  1 . 5 )......................... . . . . . . . . .\n     ( e / D  =  2 . 0 )......................... 3 1 5 3 3 3 3 6 5\ne, percent:\n     L ................................   9   8 a   7\n     T ................................ . . . . . . . . .\nRA, percent:\n     L ................................ . . .  3 0 a ...\n     T ................................ . . . 6 b ...\nE, 103 k s i ........................... 3 0 . 0  \nEc, 103 k s i .......................... 3 0 . 0  \nG, 103 k s i........................... 1 1 . 0  \nµ .................................  0 . 3 6\nPhysical Properties:\nȦ, lb/in.3 ........................... 0 . 2 8 1\nC, Btu/(lb)((F ) ...................... 0 . 1 1  ( 3 2 (F)d\nK and Į ............................ S e e  F i g u r e  2 . 4 . 1 . 0\na Longitudinal properties applicable to cross-sectional area \u000625 sq. in.\nb Transverse properties applicable only to product sufficiently large to yield tensile specimens not less than 4.50 inches in le ngth.\nc Design values are applicable only to parts for which the indicated Ftu has been substantiated by adequate quality control testing.\nd Calculated value."}
{"page": 123, "text": "MIL-HDBK-5J\n31 January 2003\n2-69\nTable 2.4.1.0(d).  Design Mechanical and Physical Properties of 5Cr-Mo-V Aircraft Steel\nSheet, Strip, and Plate\nS p e c i f i c a t i o n .................... A M S  6437\nF o r m........................... S h e e t ,  s t r i p ,  a n d  p l a t e\nCondition ....................... Q u e n c h e d  a n d  t e m p e r e d\nThickness, in. ................... . . .\nB a s i s........................... S a Sa Sa\nMechanical Properties:\nFtu, ksi:\n     L ........................... . . . . . . . . .\n     L T .......................... 2 4 0 2 6 0 2 8 0\nFty, ksi:\n     L ........................... . . . . . . . . .\n     L T .......................... 2 0 0 2 2 0 2 4 0\nFcy, ksi:\n     L ........................... . . . . . . . . .\n     L T .......................... 2 2 0 2 4 0 2 6 0\nFsu,  k s i ........................ 1 4 4 1 5 6 1 6 8\nFbru, ksi:\n     ( e / D  =  1 . 5 ).................... . . . . . . . . .\n     ( e / D  =  2 . 0 ).................... 4 0 0 4 3 5 4 6 5\nFbry, ksi:\n     ( e / D  =  1 . 5 ).................... . . . . . . . . .\n     ( e / D  =  2 . 0 ).................... 3 1 5 3 4 0 3 6 5\ne, percent:\n     L ........................... . . . . . . . . .\n     LT, in 2 inchesb ................   6   5   4\n     L T ,  i n  1  i n c h ..................   8   7   6\nE, 103 k s i ...................... 3 0 . 0  \nEc, 103 k s i ..................... 3 0 . 0  \nG, 103 k s i...................... 1 1 . 0  \nµ ............................  0 . 3 6\nPhysical Properties:\nȦ, lb/in.3 ...................... 0 . 2 8 1\nC, Btu/(lb)((F ) ................. 0 . 1 1 c (32(F)\nK and Į ....................... S e e  F i g u r e  2 . 4 . 1 . 0\na Design values are applicable only to parts for which the indicated Ftu has been substantiated by adequate quality control testing.\nb For sheet thickness greater than 0.050 inch.\nc Calculated value."}
{"page": 129, "text": "MIL-HDBK-5J\n31 January 2003\n2-75\nTable 2.4.2.0(b).  Design Mechanical and Physical Properties of 9Ni-4Co-0.20C Steel\nPlate\nS p e c i f i c a t i o n ...................... A M S  6523\nF o r m............................. P l a t e\nCondition ......................... Q u e n c h e d  a n d  t e m p e r e d\nThickness, in. ..................... < 0 . 2 5 0 \u00070.250\nB a s i s............................. S a Sa\nMechanical Properties:\nFtu, ksi:\n     L ............................. 1 8 6 1 8 6\n     L T ............................ 1 9 0 1 9 0\nFty, ksi:\n     L ............................. 1 7 3 1 7 3\n     L T ............................ 1 7 5 1 7 5\nFcy, ksi:\n     L ............................. 1 8 8 1 8 8\n     L T ............................ 1 8 7 1 8 7\nFsu,  k s i .......................... 1 1 4 1 1 4\nFbru, ksi:\n     ( e / D  =  1 . 5 )...................... . . . . . .\n     ( e / D  =  2 . 0 )...................... . . . . . .\nFbry, ksi:\n     ( e / D  =  1 . 5 )...................... . . . . . .\n     ( e / D  =  2 . 0 )...................... . . . . . .\ne, percent:\n     L T ............................   5  1 0\nRA, percent:\n     L T ............................  4 5  4 5\nE, 103 k s i ........................ 2 8 . 8  \nEc, 103 k s i ....................... 2 8 . 8  \nG, 103 k s i........................ 1 1 . 1  \nµ ..............................  0 . 3 0\nPhysical Properties:\nȦ, lb/in.3 ........................ 0 . 2 8 3\nC, Btu/(lb)((F ) ................... . . .\nK, Btu/[(hr)(ft2)((F ) / f t ] ............. 1 4 . 2  ( 7 5 (F)\nĮ, 10-6 in./in./(F................... S e e  F i g u r e  2 . 4 . 2 . 0\na Design values are applicable only to parts for which the indicated Ftu has been substantiated by adequate quality control\ntesting."}
{"page": 134, "text": "MIL-HDBK-5J\n31 January 2003\n2-80\nTable 2.4.3.0(b).  Design Mechanical and Physical Properties of 9Ni-4Co-0.30C Steel\nSpecification .................... A M S  6524a AMS 6526\nF o r m.......................... S heet, strip, and plate Bar, forging, and tubing\nCondition ...................... Q uenched and tempered Quenched and tempered\nThickness, in. .................. \u00060.249 \u00070.250 \u00064.000\nB a s i s.......................... S b Sb Sb\nMechanical Properties:\nFtu, ksi:\n     L .......................... . . . . . . 2 2 0\n     L T ......................... 2 2 0 2 2 0 . . .\nFty, ksi:\n     L .......................... . . . . . . 1 9 0\n     L T ......................... 1 8 5 1 9 0 . . .\nFcy, ksi:\n     L .......................... . . . . . . 2 0 9\n     L T ......................... . . . 2 0 9 . . .\nFsu,  k s i ....................... . . . 1 3 7 1 3 7\nFbru\nc, ksi:\n     ( e / D  =  1 . 5 ) ................... . . . 3 4 6 3 4 6\n     ( e / D  =  2 . 0 ) ................... . . . 4 4 0 4 4 0\nFbry\nc, ksi:\n     ( e / D  =  1 . 5 ) ................... . . . 2 9 1 2 9 1\n     ( e / D  =  2 . 0 ) ................... . . . 3 2 2 3 2 2\ne, percent:\n     L .......................... . . . . . .  1 0\n     L T .........................   6  1 0 . . .\nRA, percent:\n     L .......................... . . . . . .  4 0\n     L T ......................... . . .  3 5 . . .\nE, 103 k s i ..................... 2 8 . 5  \nEc, 103 k s i .................... 2 9 . 8  \nG, 103 k s i..................... . . .\nµ ........................... . . .\nPhysical Properties:\nȦ, lb/in.3 ..................... 0 . 2 8\nC, Btu/(lb)((F )................. . . .\nK, Btu/[(hr)(ft2)((F ) / f t ] .......... 1 3 . 3  ( 7 5 (F)\nĮ, 10-6 in./in./(F ................ S e e  F igure 2.4.3.0\na Noncurrent specification.\nb Design values are applicable only to parts for which the indicated F tu has been substantiated by adequate quality control\ntesting.\nc Bearing values are “dry pin” values per Section 1.4.7.1."}
{"page": 148, "text": "MIL-HDBK-5J\n31 January 2003\n2-94\nTable 2.5.1.0(b).  Design Mechanical and Physical Properties of 250 Maraging Steel\nS p e c i f i c a t i o n ............. A M S  6520 AMS 6512\nF o r m.................... S h e e t P l a t e B a r\nCondition ................ M a r a g e d  a t  9 0 0 (F Maraged at 900 (F\nThickness or diameter, in. . . . \u00060.187 0.187-0.250 >0.250 <4.000 4.000-10.000\nB a s i s.................... S S S S S\nMechanical Properties:\nFtu ksi:\n      L .................... 2 4 7 2 5 2 . . . 2 5 5 2 4 5\n      T .................... 2 5 5 2 5 5 2 5 5 2 5 5 2 4 5\nFty, ksi:\n      L .................... 2 3 8 2 4 2 . . . 2 5 0 2 4 0\n      T .................... 2 4 5 2 4 5 2 4 5 2 5 0 2 4 0\nFcy, ksi:\n      L .................... 2 2 1 . . . . . . 2 6 0 . . .\n      T .................... 2 2 5 2 5 5 . . . . . . . . .\nFsu,  k s i ................. 1 4 8 1 5 5 . . . 1 4 8 . . .\nFbru, ksi:\n      ( e / D  =  1 . 5 ) ............ 3 2 7 3 5 2 . . . . . . . . .\n      ( e / D  =  2 . 0 ) ............ 4 4 4 4 4 8 . . . . . . . . .\nFbry, ksi:\n      ( e / D  =  1 . 5 ) ............ 2 7 8 3 2 4 . . . . . . . . .\n      ( e / D  =  2 . 0 ) ............ 3 5 3 3 5 4 . . . . . . . . .\ne, percent:\n      L .................... . . . . . . . . . 6 5\n      T ....................\naa a\n43\nRA, percent:\n      L .................... . . . . . . . . . 4 5 3 0\n      T .................... . . . . . . . . . 3 5 2 0\nE,103 k s i ............... 2 6 . 5\nEc, 103 ksi:\n      L .................... 2 8 . 2\n      T .................... 2 9 . 4\nG, 103 k s i............... . . .\nµ ..................... 0 . 3 1\nPhysical Properties:\nȦ, lb/in.3 ............... 0 . 2 8 6\nC, K, and Į ............. S e e  F i g u r e  2 . 5 . 1 . 0\na Elongation properties vary with thickness as follows:\n\u00060.090 2.5%\n 0.091-0.125 3.0%\n 0.126-0.250 4.0%\n 0.251-0.375 5.0%\n\u00070.376 6.0%"}
{"page": 149, "text": "MIL-HDBK-5J\n31 January 2003\n2-95\nTable 2.5.1.0(c).  Design Mechanical and Physical Properties of 280 Maraging Steel\nS p e c i f i c a t i o n .............. A M S  6521a AMS 6514\nF o r m..................... S h e e t P l a t e B a r\nCondition ................. M a r a g e d  a t  9 0 0 (F Maraged at 900 (F\nThickness or diameter, in. .... \u00060.187 0.188-0.250 >0.250 <4.000 4.000-10.000\nB a s i s..................... S S S S S\nMechanical Properties:\nFtu ksi:\n      L ..................... 2 7 1 2 7 6 . . . 2 8 0 2 7 5\n      T ..................... 2 8 0 2 8 0 2 8 0 2 8 0 2 7 5\nFty, ksi:\n      L ..................... 2 6 2 2 6 7 . . . 2 7 0 2 7 0\n      T ..................... 2 7 0 2 7 0 2 7 0 2 7 0 2 7 0\nFcy, ksi:\n      L ..................... 2 4 4 . . . . . . 2 8 1 . . .\n      T ..................... 2 4 8 2 8 1 . . . . . . . . .\nFsu,  k s i .................. 1 6 3 1 7 0 . . . 1 6 2 . . .\nFbru, ksi:\n      ( e / D  =  1 . 5 ) ............. 3 5 9 3 8 6 . . . . . . . . .\n      ( e / D  =  2 . 0 ) ............. 4 8 7 4 9 2 . . . . . . . . .\nFbry, ksi:\n      ( e / D  =  1 . 5 ) ............. 3 0 6 3 5 7 . . . . . . . . .\n      ( e / D  =  2 . 0 ) ............. 3 8 9 3 9 0 . . . . . . . . .\ne, percent:\n      L ..................... . . . . . . . . . 5 4\n      T .....................\nbbb\n42\nRA, percent:\n      L ..................... . . . . . . . . . 3 0 2 5\n      T ..................... . . . . . . . . . 2 5 2 0\nE,103 k s i ................ 2 6 . 5\nEc, 103 ksi:\n      L ..................... 2 8 . 6\n      T ..................... 2 9 . 6\nG, 103 k s i................ . . .\nµ ......................   0 . 3 1\nPhysical Properties:\nȦ, lb/in.3 ................ 0 . 2 8 6\nC, K, and Į .............. S e e  F i g u r e  2 . 5 . 1 . 0\na Noncurrent specification.\nb Elongation properties vary with thickness as follows:\n\u00060.090 2.5%\n 0.091-0.125 3.0%\n 0.126-0.250 4.0%\n 0.251-0.375 5.0%\n\u00070.376 6.0%"}
{"page": 159, "text": "MIL-HDBK-5J\n31 January 2003\n2-105\nTable 2.5.2.0(b).  Design Mechanical and Physical Properties of AF1410 Steel Bar\nS p e c i f i c a t i o n ....................... A M S  6527\nF o r m.............................. B a r\nCondition .......................... a\nC r o s s - s e c t i o n a l  a r e a ,  s q .  i n .  ............ \u0006100b\nT h i c k n e s s  o r  d i a m e t e r ,  i n . ............. \u00064.25b\nB a s i s.............................. S\nMechanical Properties:\nFtu, ksi:\n     L .............................. 2 3 5\n     LTc ............................. 2 3 5\n     STc ............................. 2 3 5\nFty, ksi:\n     L .............................. 2 1 5\n     LTc ............................. 2 1 5\n     STc ............................. 2 1 5\nFcy, ksi:  \n     L .............................. 2 2 3\n     STc ............................. 2 2 5\nFsu,  k s i ........................... 1 4 1\nFbru, ksi:   \n     ( e / D  =  1 . 5 )....................... 3 3 4\n     ( e / D  =  2 . 0 )....................... 4 3 5\nFbry, ksi:\n     ( e / D  =  1 . 5 )....................... 2 6 9\n     ( e / D  =  2 . 0 )....................... 3 0 0\ne, percent:\n     L ..............................  1 2   \n     LTc .............................  1 2   \n     STc .............................  1 2   \nRA, percent:\n     L ..............................  60\n     LTc .............................  5 5   \n     STc .............................  5 5   \nE, 103 k s i .........................  2 9 . 4\nEc, 103 k s i ........................  3 0 . 9\nG, 103 k s i......................... . . .\nµ ............................... . . .\nPhysical Properties:\nȦ, lb/in.3 .........................    0 . 2 8 3\nC, K, and Į ....................... . . .\na Heat at 1650 ± 25 (F for one hour, forced-air cool to room temperature, heat at 1525 ± 25(F for one hour, forced-air cool to\nroom temperature, cool at -100 ± 15(F for one hour, age at 950 ± 10(F for 5 hours, and air cool.\nb Maximum size from which test specimens were rough machined prior to heat treatment.\nc Applicable providing LT or ST dimension is \u00072.500 inches."}
{"page": 162, "text": "MIL-HDBK-5J\n31 January 2003\n2-108\nTable 2.5.3.0(b).  Design Mechanical and Physical Properties of AerMet 100 Steel Bar\nS p e c i f i c a t i o n ............. A M S  6532 AMS 6478\nF o r m.................... B a r  a n d  f o r g i n g\nCondition ................ S o l u t i o n  t r e a t e d  a n d  a g e d\nCross-sectional area, in.2.  ... \u0006 100\nThickness or diameter, in. . . . \u0006 10.000\nB a s i s.................... A B S\nMechanical Properties:\nFtu, ksi:\n     L .................... 2 7 5 2 8 4 2 9 0\n     LTa ................... 2 8 0 2 8 4 2 9 0\n     STa ................... 2 8 0 b ... 290\nFty, ksi:\n     L .................... 2 3 5 2 4 7 2 4 5\n     LTa ................... 2 3 5 2 4 6 2 4 5\n     STa ................... 2 3 5 b ... 245\nFcy, ksi:\n     L .................... 2 6 2 2 7 6 2 8 1\n     STa ................... 2 6 3 2 7 7 2 7 9\nFsu,  k s i ................. 1 7 4 1 7 7 1 8 2\nFbru\nc, ksi:\n     ( e / D  =  1 . 5 )............. 432 440 448\n     ( e / D  =  2 . 0 )............. 569 579 581\nFbry\nc, ksi:\n     ( e / D  =  1 . 5 )............. 3 6 1 3 8 0 3 7 8\n     ( e / D  =  2 . 0 )............. 4 1 1 4 3 2 4 4 2\ne, percent: (S-basis)\n     L ....................  1 0 . . .  1 0\n     LTa ...................   8 . . .   8\n     STa ...................   8 . . .   8\nRA, percent: (S-basis)\n     L ....................  5 5 . . .  5 0\n     LTa ...................  4 5 d ...  35\n     STa ...................  4 5 . . .  3 5\nE, 103 k s i ............... 2 8 . 0\nEc, 103 k s i .............. 2 8 . 1\nG, 103 k s i............... . . .\nµ ..................... 0 . 3 0 5\nPhysical Properties:\nȦ, lb/in.3 ............... 0 . 2 8 5\nC, K, and Į ............. . . .\na Applicable providing LT or ST dimension is \u00062.500 inches.\nb S-Basis value\nc Bearing values are “dry pin” values per Section 1.4.7.1.\nd Rounded T 99 value is 41%."}
{"page": 177, "text": "MIL-HDBK-5J\n31 January 2003\n2-123\nTable 2.6.2.0(c).  Design Mechanical and Physical Properties of AM-355 Stainless Steel\nS p e c i f i c a t i o n ....................... A M S  5547 AMS 5743\nF o r m.............................. S h e e t  a n d  s t r i p a Bar and forging\nCondition .......................... S C T 8 5 0 b SCT1000 SCT850 b SCT1000\nThickness or diameter, in. ............. 0 . 0005-0.187 0.010-0.187 . . . . . .\nB a s i s.............................. S S S S\nMechanical Properties:\nFtu, ksi:\n     L .............................. 1 8 8 .  .  . 2 0 0 1 7 0\n     L T ............................. 1 9 0 1 6 5 .  .  . .  .  .\nFty, ksi:\n     L .............................. 1 6 2 .  .  . 1 6 5 1 5 5\n     L T ............................. 1 6 5 1 4 0 .  .  . .  .  .\nFcy, ksi:\n     L .............................. 1 8 0 .  .  . .  .  . .  .  .\n     L T ............................. .  .  . .  .  . .  .  . .  .  .\nFsu,  k s i ........................... 1 2 4 .  .  . .  .  . .  .  .\nFbru, ksi:\n     ( e / D  =  1 . 5 )....................... .  .  . .  .  . .  .  . .  .  .\n     ( e / D  =  2 . 0 )....................... 3 8 3 .  .  . .  .  . .  .  .\nFbry, ksi:\n     ( e / D  =  1 . 5 )....................... .  .  . .  .  .  .  .  . .  .  .\n     ( e / D  =  2 . 0 )....................... 2 7 8 .  .  . .  .  . .  .  .\ne, percent:\n     L .............................. .  .  . .  .  . 1 0 1 2\n     L T .............................\nc\n10 . . . . . .\nRA, percent:\n     L .............................. .  .  . .  .  . 2 0 2 5\nE, 103 k s i ......................... 2 9 . 0\nEc, 103 k s i ........................ 2 9 . 0\nG, 103 k s i......................... 1 1 . 0\nµ ............................... 0 . 3 2\nPhysical Properties:\nȦ, lb/in.3 ......................... 0 . 2 8 2\nC, K, and Į ....................... S e e  F i g u r e  2 . 6 . 2 . 0\na Test direction longitudinal for widths less than 9 inches; transverse for widths 9 inches and over.\nb Note:  Condition SCT850 has been superseded by Condition SCT1000 in the applicable specifications.  The tensile\nproperties in these columns are the values previously specified for Condition SCT850.\nc See Table 2.6.2.0(e)."}
{"page": 178, "text": "MIL-HDBK-5J\n31 January 2003\n2-124\nTable 2.6.2.0(d).  Design Mechanical and Physical Properties of AM-355 Stainless Steel Plate\nSpecification ......................... A M S  5549a\nF o r m............................... P l a t e b\nCondition ........................... S C T 8 5 0 c SCT 1000\nThickness, in. ........................ < 0 . 3 7 5 0 . 375-1.000 >1.000 <0.187\nB a s i s............................... S S S S\nMechanical Properties:\nFtu, ksi:\n     L ............................... 1 8 8 .  .  . .  .  .  .  .  .\n     L T .............................. 1 9 0 1 9 0 1 9 0 1 6 5\nFty, ksi:\n     L ............................... 1 6 2 .  .  . .  .  . .  .  .\n     L T .............................. 1 6 5 1 5 0\nd\n140\nFcy, ksi:\n     L ............................... 1 8 0 .  .  . .  .  . .  .  .\n     L T .............................. .  .  . .  .  . .  .  . .  .  .\nFsu,  k s i ............................ 1 2 4 .  .  . .  .  . .  .  .\nFbru, ksi:\n     ( e / D  =  1 . 5 ) ........................ .  .  . .  .  . .  .  . .  .  .\n     ( e / D  =  2 . 0 ) ........................ 3 8 3 .  .  . .  .  . .  .  .\nFbry, ksi:\n     ( e / D  =  1 . 5 ) ........................ .  .  . .  .  . .  .  . .  .  .\n     ( e / D  =  2 . 0 ) ........................ 2 7 8 .  .  . .  .  . .  .  .\ne, percent:\n     L T .............................. 1 0 1 0 1 0 1 2\nE, 103 k s i .......................... 2 9 . 0\nEc, 103 k s i ......................... 2 9 . 0\nG, 103 k s i.......................... 1 1 . 0\nµ ................................ 0 . 3 2\nPhysical Properties:\nȦ, lb/in.3 .......................... 0 . 2 8 2\nC, K, and Į ........................ S e e  F i gure 2.6.2.0\na Noncurrent specification.\nb Test direction longitudinal for widths less than 9 inches; transverse for widths 9 inches and over.\nc Note:  Condition SCT850 has been superseded by Condition SCT1000 in the applicable specifications.  The tensile\nproperties in these columns are the values previously specified for Condition SCT850.\nd As agreed upon by purchaser and vendor."}
